Repository: pypi-data/pypi-mirror-161

# PyPI code 161

This repo contains 40000 packages uploaded to PyPI between 
2022-07-28 09:15 and 2022-08-04 08:00.

The repo is 5% (2000/40000) complete.

## Packages:

| Name  | Count |
| ----- | ----- |
| pyppmd | 233 |
| rapidfuzz | 168 |
| inflate64 | 138 |
| openjij | 135 |
| yarl | 118 |
| orjson | 118 |
| ddtrace | 118 |
| spanishconjugator | 112 |
| jij-cimod | 108 |
| pysimstring | 97 |
| bagbag | 94 |
| pyzstd | 91 |
| ncnn | 87 |
| pybcj | 77 |
| Cython | 77 |
| power-grid-model | 75 |
| ssh2-python | 73 |
| iminuit | 64 |
| isal | 62 |
| fate-crypto | 62 |
| etaf-crypto | 62 |
| scout-apm | 60 |
| pyagrum-nightly | 60 |
| hrthy.core | 60 |
| pydantic-core | 59 |

File: packages/edtools/edtools-1.0.4-py3-none-any.whl/edtools/instrument/Lab6.cif
data_Lab6
_diffrn_detector                      'Timepix'
_diffrn_detector_type                 'Hybrid pixel'

_diffrn_measurement_device            'Lab6 with Timepix detector'
_diffrn_measurement_device_type       'Lab6'
_diffrn_measurement_method            '3DED/MicroED'

_diffrn_radiation_monochromator       'Electron Microscope'
_diffrn_radiation_probe               'Electron'
_diffrn_radiation_type                'Electron'
_diffrn_radiation_wavelength          0.0251

_diffrn_source                        'Electron microscope'
_diffrn_source_type                   'Electron microscope'
_diffrn_source_target                 'Lab6 thermal emission'

File: packages/edtools/edtools-1.0.4-py3-none-any.whl/edtools/instrument/Themis-Z.cif
_diffrn_detector                      'OneView'
_diffrn_detector_type                 'CMOS'

_diffrn_measurement_device            'Themis-Z with OneView CMOS detector'
_diffrn_measurement_device_type       'Themis-Z'
_diffrn_measurement_method            '3DED/MicroED'

_diffrn_radiation_monochromator       'Electron Microscope'
_diffrn_radiation_probe               'Electron'
_diffrn_radiation_type                'Electron'
_diffrn_radiation_wavelength          0.0197

_diffrn_source                        'Electron microscope'
_diffrn_source_type                   'Field emission electron microscope'
_diffrn_source_target                 'Tungsten thermal field emission'

File: packages/pyemaps/pyemaps-0.4.2.tar.gz/pyemaps-0.4.2/cdata/EuAl3.cif

#(C) 2019 by FIZ Karlsruhe - Leibniz Institute for Information Infrastructure.  All rights reserved.
data_188459-ICSD
_database_code_ICSD 188459
_audit_creation_date 2014-02-01
_chemical_name_systematic 'Europium trialuminium tetraborate'
_chemical_formula_structural 'Eu Al3 (B O3)4'
_chemical_formula_sum 'Al3 B4 Eu1 O12'
_chemical_name_structure_type Mg3Ca(CO3)4
_exptl_crystal_density_diffrn 4.27
_publ_section_title
'EPR spectra of Cr(3+) ion in the Van Vleck paramagnet Eu Al3 (B O3)4'
loop_
_citation_id
_citation_journal_full
_citation_year
_citation_journal_volume
_citation_page_first
_citation_page_last
_citation_journal_id_ASTM
primary 'Physica Status Solidi B: Basic Solid State Physics' 2013 250 1331 1338
PSSBBD
loop_
_publ_author_name
'Prokhorov, A.D.'
'Zubov, E.E.'
'Prokhorov, A.A.'
'Chernush, L.F.'
'Minyakaev, R.'
'Dyakonov, V.P.'
'Szymczak, H.'
_cell_length_a 9.312(3)
_cell_length_b 9.312(3)
_cell_length_c 7.275(3)
_cell_angle_alpha 90.
_cell_angle_beta 90.
_cell_angle_gamma 120.
_cell_volume 546.32
_cell_formula_units_Z 3
_symmetry_space_group_name_H-M 'R 3 2 H'
_symmetry_Int_Tables_number 155
loop_
_symmetry_equiv_pos_site_id
_symmetry_equiv_pos_as_xyz
1 '-x, -x+y, -z'
2 'x-y, -y, -z'
3 'y, x, -z'
4 '-x+y, -x, z'
5 '-y, x-y, z'
6 'x, y, z'
7 '-x+2/3, -x+y+1/3, -z+1/3'
8 'x-y+2/3, -y+1/3, -z+1/3'
9 'y+2/3, x+1/3, -z+1/3'
10 '-x+y+2/3, -x+1/3, z+1/3'
11 '-y+2/3, x-y+1/3, z+1/3'
12 'x+2/3, y+1/3, z+1/3'
13 '-x+1/3, -x+y+2/3, -z+2/3'
14 'x-y+1/3, -y+2/3, -z+2/3'
15 'y+1/3, x+2/3, -z+2/3'
16 '-x+y+1/3, -x+2/3, z+2/3'
17 '-y+1/3, x-y+2/3, z+2/3'
18 'x+1/3, y+2/3, z+2/3'
loop_
_atom_type_symbol
_atom_type_oxidation_number
Eu3+ 3
Al3+ 3
B3+ 3
O2- -2
loop_
_atom_site_label
_atom_site_type_symbol
_atom_site_symmetry_multiplicity
_atom_site_Wyckoff_symbol
_atom_site_fract_x
_atom_site_fract_y
_atom_site_fract_z
_atom_site_B_iso_or_equiv
_atom_site_occupancy
_atom_site_attached_hydrogens
Eu1 Eu3+ 3 a 0 0 0 . 1. 0
Al1 Al3+ 9 d 0.55397(26) 0 0 . 1. 0
B1 B3+ 3 b 0 0 0.5 . 1. 0
B2 B3+ 9 e 0.44962(134) 0 0.5 . 1. 0
O1 O2- 9 e 0.85390(48) 0 0.5 . 1. 0
O2 O2- 9 e 0.58470(71) 0 0.5 . 1. 0
O3 O2- 18 f 0.43499(49) 0.13283(44) 0.53996(63) . 1. 0
#End of TTdata_188459-ICSD

File: packages/rmc-discord/rmc_discord-0.0.3-cp36-cp36m-win_amd64.whl/disorder/tests/data/natrolite.cif
 
data_exp_natrolite_300K
 
_audit_creation_method            'SHELXL-2016/6'
_shelx_SHELXL_version_number      '2016/6'
_chemical_name_systematic         ?
_chemical_name_common             ?
_chemical_melting_point           ?
_chemical_formula_moiety          ?
_chemical_formula_sum
 'Al2.29 H4.57 Na2.29 O13.71 Si3.43' 
_chemical_formula_weight          434.56

loop_
 _atom_type_symbol
 _atom_type_description
 _atom_type_scat_dispersion_real
 _atom_type_scat_dispersion_imag
 _atom_type_scat_source
 'Na'  'Na'   0.0362   0.0249
 'International Tables Vol C Tables 4.2.6.8 and 6.1.1.4'
 'Al'  'Al'   0.0645   0.0514
 'International Tables Vol C Tables 4.2.6.8 and 6.1.1.4'
 'Si'  'Si'   0.0817   0.0704
 'International Tables Vol C Tables 4.2.6.8 and 6.1.1.4'
 'O'  'O'   0.0106   0.0060
 'International Tables Vol C Tables 4.2.6.8 and 6.1.1.4'
 'H'  'H'   0.0000   0.0000
 'International Tables Vol C Tables 4.2.6.8 and 6.1.1.4'
 
_space_group_crystal_system       orthorhombic
_space_group_IT_number            43
_space_group_name_H-M_alt         'F d d 2'
_space_group_name_Hall            'F 2 -2d'
 
_shelx_space_group_comment
;
The symmetry employed for this shelxl refinement is uniquely defined
by the following loop, which should always be used as a source of
symmetry information in preference to the above space-group names.
They are only intended as comments.
;
 
loop_
 _space_group_symop_operation_xyz
 'x, y, z'
 '-x, -y, z'
 'x+1/4, -y+1/4, z+1/4'
 '-x+1/4, y+1/4, z+1/4'
 'x, y+1/2, z+1/2'
 '-x, -y+1/2, z+1/2'
 'x+1/4, -y+3/4, z+3/4'
 '-x+1/4, y+3/4, z+3/4'
 'x+1/2, y, z+1/2'
 '-x+1/2, -y, z+1/2'
 'x+3/4, -y+1/4, z+3/4'
 '-x+3/4, y+1/4, z+3/4'
 'x+1/2, y+1/2, z'
 '-x+1/2, -y+1/2, z'
 'x+3/4, -y+3/4, z+1/4'
 '-x+3/4, y+3/4, z+1/4'
 
_cell_length_a                    18.6550(10)
_cell_length_b                    18.3016(10)
_cell_length_c                    6.5919(4)
_cell_angle_alpha                 90
_cell_angle_beta                  90
_cell_angle_gamma                 90
_cell_volume                      2250.6(2)
_cell_formula_units_Z             7
_cell_measurement_temperature     293(2)
_cell_measurement_reflns_used     ?
_cell_measurement_theta_min       ?
_cell_measurement_theta_max       ?
 
_exptl_crystal_description        ?
_exptl_crystal_colour             ?
_exptl_crystal_density_meas       ?
_exptl_crystal_density_method     ?
_exptl_crystal_density_diffrn     2.244          
_exptl_crystal_F_000              1520
_exptl_transmission_factor_min    ?
_exptl_transmission_factor_max    ?
_exptl_crystal_size_max           ?
_exptl_crystal_size_mid           ?
_exptl_crystal_size_min           ?
_exptl_absorpt_coefficient_mu     0.715
_shelx_estimated_absorpt_T_min    ?
_shelx_estimated_absorpt_T_max    ?
_exptl_absorpt_correction_type    ?
_exptl_absorpt_correction_T_min   ?
_exptl_absorpt_correction_T_max   ?
_exptl_absorpt_process_details    ?
_exptl_absorpt_special_details    ?
_diffrn_ambient_temperature       293(2)
_diffrn_radiation_wavelength      0.71075
_diffrn_radiation_type            MoK\a
_diffrn_source                    ?
_diffrn_measurement_device_type   ?
_diffrn_measurement_method        ?
_diffrn_detector_area_resol_mean  ?
_diffrn_reflns_number             8297
_diffrn_reflns_av_unetI/netI      0.0187
_diffrn_reflns_av_R_equivalents   0.0226
_diffrn_reflns_limit_h_min        -28
_diffrn_reflns_limit_h_max        26
_diffrn_reflns_limit_k_min        -25
_diffrn_reflns_limit_k_max        26
_diffrn_reflns_limit_l_min        -9
_diffrn_reflns_limit_l_max        8
_diffrn_reflns_theta_min          4.370
_diffrn_reflns_theta_max          32.980
_diffrn_reflns_theta_full         25.242
_diffrn_measured_fraction_theta_max   0.923
_diffrn_measured_fraction_theta_full  0.996
_diffrn_reflns_Laue_measured_fraction_max    0.923
_diffrn_reflns_Laue_measured_fraction_full   0.996
_diffrn_reflns_point_group_measured_fraction_max   0.867
_diffrn_reflns_point_group_measured_fraction_full  0.995
_reflns_number_total              1837
_reflns_number_gt                 1797
_reflns_threshold_expression      'I > 2\s(I)'
_reflns_Friedel_coverage          0.750
_reflns_Friedel_fraction_max      0.801
_reflns_Friedel_fraction_full     0.994
 
_reflns_special_details
;
 Reflections were merged by SHELXL according to the crystal
 class for the calculation of statistics and refinement.
 
 _reflns_Friedel_fraction is defined as the number of unique
 Friedel pairs measured divided by the number that would be
 possible theoretically, ignoring centric projections and
 systematic absences.
;
 
_computing_data_collection        ?
_computing_cell_refinement        ?
_computing_data_reduction         ?
_computing_structure_solution     ?
_computing_structure_refinement 'SHELXL-2016/6 (Sheldrick, 2016)'
_computing_molecular_graphics     ?
_computing_publication_material   ?
_refine_special_details           ?
_refine_ls_structure_factor_coef  Fsqd
_refine_ls_matrix_type            full
_refine_ls_weighting_scheme       calc
_refine_ls_weighting_details
'w=1/[\s^2^(Fo^2^)+(0.0309P)^2^+1.8781P] where P=(Fo^2^+2Fc^2^)/3'
_atom_sites_solution_primary      ?
_atom_sites_solution_secondary    ?
_atom_sites_solution_hydrogens    difmap
_refine_ls_hydrogen_treatment     refall
_refine_ls_extinction_method      none
_refine_ls_extinction_coef        .
_refine_ls_abs_structure_details
;
 Flack x determined using 758 quotients [(I+)-(I-)]/[(I+)+(I-)]
 (Parsons, Flack and Wagner, Acta Cryst. B69 (2013) 249-259).
;
_refine_ls_abs_structure_Flack    0.97(5)
_chemical_absolute_configuration  ?
_refine_ls_number_reflns          1837
_refine_ls_number_parameters      95
_refine_ls_number_restraints      1
_refine_ls_R_factor_all           0.0209
_refine_ls_R_factor_gt            0.0202
_refine_ls_wR_factor_ref          0.0543
_refine_ls_wR_factor_gt           0.0541
_refine_ls_goodness_of_fit_ref    1.137
_refine_ls_restrained_S_all       1.137
_refine_ls_shift/su_max           0.000
_refine_ls_shift/su_mean          0.000
 
loop_
 _atom_site_label
 _atom_site_type_symbol
 _atom_site_fract_x
 _atom_site_fract_y
 _atom_site_fract_z
 _atom_site_U_iso_or_equiv
 _atom_site_adp_type
 _atom_site_occupancy
 _atom_site_site_symmetry_order  
 _atom_site_calc_flag
 _atom_site_refinement_flags_posn
 _atom_site_refinement_flags_adp
 _atom_site_refinement_flags_occupancy
 _atom_site_disorder_assembly
 _atom_site_disorder_group
Al1 Al -0.03862(2) 0.09680(2) 0.53118(8) 0.00161(10) Uani 1 1 d . . . . .
Si1 Si 0.000000 0.000000 0.15844(12) 0.00654(14) Uani 1 2 d S T P . .
Si2 Si -0.15625(3) 0.21266(3) 0.52343(9) 0.01055(11) Uani 1 1 d . . . . .
Na1 Na 0.03079(4) 0.22083(5) 0.77574(16) 0.01674(17) Uani 1 1 d . . . . .
O1 O 0.06034(10) 0.30632(10) 0.5192(3) 0.0219(3) Uani 1 1 d . . . . .
O2 O 0.06824(7) 0.02267(8) 0.0246(3) 0.0135(3) Uani 1 1 d . . . . .
O3 O -0.02262(8) 0.06959(8) 0.2991(2) 0.0141(3) Uani 1 1 d . . . . .
O4 O -0.06807(6) 0.18001(6) 0.5179(3) 0.0080(2) Uani 1 1 d . . . . .
O5 O 0.03498(7) 0.09844(7) 0.6584(3) 0.0126(3) Uani 1 1 d . . . . .
O6 O -0.09727(8) 0.04377(7) 0.6345(3) 0.0120(3) Uani 1 1 d . . . . .
H1 H 0.098(2) 0.304(2) 0.463(6) 0.034(10) Uiso 1 1 d . . . . .
H2 H 0.0586(19) 0.346(2) 0.561(6) 0.032(10) Uiso 1 1 d . . . . .
 
loop_
 _atom_site_aniso_label
 _atom_site_aniso_U_11
 _atom_site_aniso_U_22
 _atom_site_aniso_U_33
 _atom_site_aniso_U_23
 _atom_site_aniso_U_13
 _atom_site_aniso_U_12
Al1 0.00166(18) 0.00085(19) 0.0023(2) 0.00018(18) -0.00047(18) 0.00058(14)
Si1 0.0075(3) 0.0076(3) 0.0045(3) 0.000 0.000 0.0003(2)
Si2 0.0096(2) 0.0111(2) 0.0110(2) 0.0003(2) -0.0002(2) 0.00037(16)
Na1 0.0157(4) 0.0157(4) 0.0188(4) -0.0026(4) -0.0022(4) -0.0014(3)
O1 0.0217(8) 0.0244(8) 0.0197(8) -0.0012(8) 0.0026(8) -0.0014(6)
O2 0.0116(6) 0.0203(6) 0.0085(6) 0.0016(7) 0.0035(6) -0.0023(5)
O3 0.0203(7) 0.0122(6) 0.0098(7) -0.0029(6) 0.0018(6) 0.0020(5)
O4 0.0067(5) 0.0060(5) 0.0112(6) 0.0001(6) 0.0003(5) 0.0011(4)
O5 0.0098(6) 0.0107(6) 0.0172(7) 0.0002(6) -0.0051(6) 0.0021(5)
O6 0.0112(6) 0.0093(6) 0.0157(7) 0.0048(6) 0.0006(5) -0.0014(5)
 
_geom_special_details
;
 All esds (except the esd in the dihedral angle between two l.s. planes)
 are estimated using the full covariance matrix.  The cell esds are taken
 into account individually in the estimation of esds in distances, angles
 and torsion angles; correlations between esds in cell parameters are only
 used when they are defined by crystal symmetry.  An approximate (isotropic)
 treatment of cell esds is used for estimating esds involving l.s. planes.
;
 
loop_
 _geom_bond_atom_site_label_1
 _geom_bond_atom_site_label_2
 _geom_bond_distance
 _geom_bond_site_symmetry_2
 _geom_bond_publ_flag
Al1 O5 1.6092(15) . ?
Al1 O6 1.6135(15) . ?
Al1 O4 1.6213(13) . ?
Al1 O3 1.6362(16) . ?
Al1 Na1 3.0705(10) . ?
Al1 Na1 3.5893(9) 11_454 ?
Si1 O2 1.6034(15) 2 ?
Si1 O2 1.6034(15) . ?
Si1 O3 1.6310(15) . ?
Si1 O3 1.6311(15) 2 ?
Si2 O5 1.7399(15) 11_454 ?
Si2 O2 1.7437(17) 11_455 ?
Si2 O6 1.7453(15) 12_454 ?
Si2 O4 1.7506(13) . ?
Si2 Na1 3.1025(10) 6_554 ?
Na1 O1 2.369(2) . ?
Na1 O5 2.3709(17) . ?
Na1 O1 2.390(2) 6 ?
Na1 O6 2.3999(17) 3 ?
Na1 O4 2.5149(17) 6 ?
Na1 O4 2.6170(17) . ?
Na1 Na1 3.6501(7) 6 ?
Na1 Na1 3.6502(7) 6_554 ?
 
loop_
 _geom_angle_atom_site_label_1
 _geom_angle_atom_site_label_2
 _geom_angle_atom_site_label_3
 _geom_angle
 _geom_angle_site_symmetry_1
 _geom_angle_site_symmetry_3
 _geom_angle_publ_flag
O5 Al1 O6 111.69(9) . . ?
O5 Al1 O4 107.45(8) . . ?
O6 Al1 O4 110.98(7) . . ?
O5 Al1 O3 109.73(8) . . ?
O6 Al1 O3 109.59(8) . . ?
O4 Al1 O3 107.28(8) . . ?
O5 Al1 Na1 49.66(5) . . ?
O6 Al1 Na1 120.60(7) . . ?
O4 Al1 Na1 58.46(6) . . ?
O3 Al1 Na1 129.72(6) . . ?
O5 Al1 Na1 144.33(7) . 11_454 ?
O6 Al1 Na1 32.89(6) . 11_454 ?
O4 Al1 Na1 90.30(5) . 11_454 ?
O3 Al1 Na1 93.26(6) . 11_454 ?
Na1 Al1 Na1 130.99(3) . 11_454 ?
O2 Si1 O2 113.25(12) 2 . ?
O2 Si1 O3 108.03(8) 2 . ?
O2 Si1 O3 108.43(8) . . ?
O2 Si1 O3 108.43(8) 2 2 ?
O2 Si1 O3 108.03(8) . 2 ?
O3 Si1 O3 110.70(12) . 2 ?
O5 Si2 O2 109.91(8) 11_454 11_455 ?
O5 Si2 O6 109.99(8) 11_454 12_454 ?
O2 Si2 O6 112.18(8) 11_455 12_454 ?
O5 Si2 O4 111.33(7) 11_454 . ?
O2 Si2 O4 109.20(8) 11_455 . ?
O6 Si2 O4 104.12(7) 12_454 . ?
O5 Si2 Na1 119.89(7) 11_454 6_554 ?
O2 Si2 Na1 130.19(6) 11_455 6_554 ?
O6 Si2 Na1 50.34(5) 12_454 6_554 ?
O4 Si2 Na1 54.13(5) . 6_554 ?
O1 Na1 O5 112.56(8) . . ?
O1 Na1 O1 141.46(4) . 6 ?
O5 Na1 O1 92.63(7) . 6 ?
O1 Na1 O6 93.80(6) . 3 ?
O5 Na1 O6 87.77(5) . 3 ?
O1 Na1 O6 116.77(8) 6 3 ?
O1 Na1 O4 84.95(7) . 6 ?
O5 Na1 O4 151.60(6) . 6 ?
O1 Na1 O4 85.44(7) 6 6 ?
O6 Na1 O4 68.20(5) 3 6 ?
O1 Na1 O4 83.62(6) . . ?
O5 Na1 O4 62.72(5) . . ?
O1 Na1 O4 82.85(6) 6 . ?
O6 Na1 O4 146.12(6) 3 . ?
O4 Na1 O4 144.40(4) 6 . ?
O1 Na1 Al1 102.22(6) . . ?
O5 Na1 Al1 31.16(4) . . ?
O1 Na1 Al1 84.20(5) 6 . ?
O6 Na1 Al1 118.31(5) 3 . ?
O4 Na1 Al1 169.51(5) 6 . ?
O4 Na1 Al1 31.87(3) . . ?
O1 Na1 Si2 86.61(5) . 6 ?
O5 Na1 Si2 121.16(5) . 6 ?
O1 Na1 Si2 105.35(6) 6 6 ?
O6 Na1 Si2 34.05(4) 3 6 ?
O4 Na1 Si2 34.34(3) 6 6 ?
O4 Na1 Si2 170.21(5) . 6 ?
Al1 Na1 Si2 152.19(3) . 6 ?
O1 Na1 Al1 90.94(5) . 3 ?
O5 Na1 Al1 69.30(4) . 3 ?
O1 Na1 Al1 126.10(6) 6 3 ?
O6 Na1 Al1 21.41(4) 3 3 ?
O4 Na1 Al1 89.03(4) 6 3 ?
O4 Na1 Al1 124.72(4) . 3 ?
Al1 Na1 Al1 98.40(2) . 3 ?
Si2 Na1 Al1 54.689(18) 6 3 ?
O1 Na1 Na1 121.64(7) . 6 ?
O5 Na1 Na1 125.54(6) . 6 ?
O1 Na1 Na1 39.70(5) 6 6 ?
O6 Na1 Na1 93.50(5) 3 6 ?
O4 Na1 Na1 45.80(4) 6 6 ?
O4 Na1 Na1 116.63(5) . 6 ?
Al1 Na1 Na1 123.89(4) . 6 ?
Si2 Na1 Na1 69.36(2) 6 6 ?
Al1 Na1 Na1 112.79(3) 3 6 ?
O1 Na1 Na1 40.13(5) . 6_554 ?
O5 Na1 Na1 89.56(5) . 6_554 ?
O1 Na1 Na1 116.31(7) 6 6_554 ?
O6 Na1 Na1 126.92(6) 3 6_554 ?
O4 Na1 Na1 116.68(5) 6 6_554 ?
O4 Na1 Na1 43.55(4) . 6_554 ?
Al1 Na1 Na1 67.01(3) . 6_554 ?
Si2 Na1 Na1 126.72(4) 6 6_554 ?
Al1 Na1 Na1 113.91(3) 3 6_554 ?
Na1 Na1 Na1 129.10(5) 6 6_554 ?
Na1 O1 Na1 100.16(7) . 6_554 ?
Si1 O2 Si2 141.16(10) . 3_554 ?
Si1 O3 Al1 144.73(11) . . ?
Al1 O4 Si2 129.63(8) . . ?
Al1 O4 Na1 128.21(8) . 6_554 ?
Si2 O4 Na1 91.54(6) . 6_554 ?
Al1 O4 Na1 89.67(6) . . ?
Si2 O4 Na1 123.45(8) . . ?
Na1 O4 Na1 90.65(4) 6_554 . ?
Al1 O5 Si2 138.83(9) . 3 ?
Al1 O5 Na1 99.18(7) . . ?
Si2 O5 Na1 119.07(9) 3 . ?
Al1 O6 Si2 135.04(9) . 16_445 ?
Al1 O6 Na1 125.70(9) . 11_454 ?
Si2 O6 Na1 95.61(6) 16_445 11_454 ?
 
_refine_diff_density_max    0.258
_refine_diff_density_min   -0.505
_refine_diff_density_rms    0.077

_shelx_res_file
;
TITL exp_natrolite_300K
    exp_natrolite_300K.res
    created by SHELXL-2016/6 at 16:47:58 on 15-May-2019
CELL 0.71075 18.655 18.3016 6.5919 90 90 90
ZERR    7.00   0.000955   0.000993   0.000411   0.0000   0.0000   0.0000
LATT -4
SYMM -x,-y,z
SYMM x+1/4,-y+1/4,z+1/4
SYMM -x+1/4,y+1/4,z+1/4
SFAC  Na Al Si O H
UNIT 16 16 24 96 32
L.S. 10
ACTA noHKL
WGHT    0.030900    1.878100
FVAR       0.05226
AL1   2   -0.038617    0.096801    0.531182    11.00000    0.00166    0.00085 =
         0.00232    0.00018   -0.00047    0.00058
SI1   3    0.000000    0.000000    0.158440    10.50000    0.00746    0.00765 =
         0.00451    0.00000    0.00000    0.00030
SI2   3   -0.156250    0.212659    0.523425    11.00000    0.00955    0.01108 =
         0.01103    0.00026   -0.00021    0.00037
NA1   1    0.030794    0.220827    0.775740    11.00000    0.01572    0.01575 =
         0.01876   -0.00256   -0.00218   -0.00136
O1    4    0.060345    0.306325    0.519230    11.00000    0.02169    0.02441 =
         0.01973   -0.00120    0.00259   -0.00138
O2    4    0.068242    0.022672    0.024626    11.00000    0.01157    0.02032 =
         0.00850    0.00158    0.00346   -0.00231
O3    4   -0.022625    0.069592    0.299123    11.00000    0.02030    0.01217 =
         0.00977   -0.00291    0.00179    0.00200
O4    4   -0.068066    0.180010    0.517867    11.00000    0.00671    0.00604 =
         0.01123    0.00014    0.00027    0.00105
O5    4    0.034975    0.098439    0.658448    11.00000    0.00980    0.01070 =
         0.01716    0.00023   -0.00515    0.00211
O6    4   -0.097270    0.043768    0.634534    11.00000    0.01120    0.00928 =
         0.01566    0.00480    0.00060   -0.00142
H1    5    0.098139    0.304051    0.462900    11.00000    0.03380
H2    5    0.058643    0.346477    0.560758    11.00000    0.03245
HKLF 4




REM  exp_natrolite_300K
REM R1 =  0.0202 for    1797 Fo > 4sig(Fo)  and  0.0209 for all    1837 data
REM     95 parameters refined using      1 restraints

END

WGHT      0.0309      1.8667

REM Highest difference peak  0.258,  deepest hole -0.505,  1-sigma level  0.077
Q1    1   0.0005  0.1011  0.6177  11.00000  0.05    0.26
Q2    1   0.0506  0.0736  0.6318  11.00000  0.05    0.23
Q3    1   0.0902  0.1982  0.6648  11.00000  0.05    0.23
Q4    1  -0.0300  0.1946  0.5904  11.00000  0.05    0.22
Q5    1  -0.0571  0.1467  0.5828  11.00000  0.05    0.22
Q6    1  -0.0474  0.1440  0.5246  11.00000  0.05    0.22
Q7    1  -0.0910  0.1365  0.5277  11.00000  0.05    0.21
Q8    1  -0.0754  0.0781  0.6151  11.00000  0.05    0.21
Q9    1  -0.0697  0.0498  0.7119  11.00000  0.05    0.20
Q10   1  -0.0075  0.1033  0.7131  11.00000  0.05    0.20
Q11   1   0.0397  0.0237  0.0908  11.00000  0.05    0.20
Q12   1  -0.0768  0.0525  0.5559  11.00000  0.05    0.20
Q13   1   0.0885  0.1634  0.5459  11.00000  0.05    0.20
Q14   1   0.0429 -0.0176  0.0246  11.00000  0.05    0.19
Q15   1  -0.0115  0.1052  0.3646  11.00000  0.05    0.19
Q16   1   0.0278  0.0953  0.5402  11.00000  0.05    0.19
Q17   1   0.0717  0.4166  0.4836  11.00000  0.05    0.18
Q18   1  -0.0121  0.1175  0.2083  11.00000  0.05    0.18
Q19   1   0.0858 -0.0652 -0.0618  11.00000  0.05    0.18
Q20   1  -0.0592  0.0952  0.1702  11.00000  0.05    0.18
;
_shelx_res_checksum   41279

File: packages/rmc-discord/rmc_discord-0.0.3-cp37-cp37m-win_amd64.whl/disorder/tests/data/Ba3Co2O6(CO3)0.6.cif

#(C) 2021 by FIZ Karlsruhe - Leibniz Institute for Information Infrastructure.  All rights reserved.
data_89999-ICSD
_database_code_ICSD 89999
_audit_creation_date 2002-04-01
_chemical_name_common 'Barium cobalt oxide carbonate (3/2/6/0.6)'
_chemical_formula_structural 'Ba3 Co2 O6 (C O3)0.6'
_chemical_formula_sum 'C0.6 Ba3 Co2 O7.8'
_exptl_crystal_density_diffrn 5.69
_citation_title
'The oxycarbonate Ba3 Co2 O6 (C O3)0.60 with a 2H-(A B O3)-related structure'
loop_
_citation_id
_citation_journal_full
_citation_year
_citation_journal_volume
_citation_page_first
_citation_page_last
_citation_journal_id_ASTM
primary 'Chemistry of Materials' 2000 12 966 972 CMATEX
loop_
_citation_author_citation_id
_citation_author_name
primary 'Boulahya, K.'
primary 'Amador, U.'
primary 'Parras, M.'
primary 'Gonzalez Calbet, J.M.'
_cell_length_a 9.683(1)
_cell_length_b 9.683(1)
_cell_length_c 9.5180(8)
_cell_angle_alpha 90.
_cell_angle_beta 90.
_cell_angle_gamma 120.
_cell_volume 772.85
_cell_formula_units_Z 4
_space_group_name_H-M_alt 'P -6'
_space_group_IT_number 174
loop_
_space_group_symop_id
_space_group_symop_operation_xyz
1 '-x+y, -x, -z'
2 '-y, x-y, -z'
3 'x, y, -z'
4 '-x+y, -x, z'
5 '-y, x-y, z'
6 'x, y, z'
loop_
_atom_type_symbol
_atom_type_oxidation_number
Ba2+ 2
Co3+ 3.6
C4+ 4
O2- -2
loop_
_atom_site_label
_atom_site_type_symbol
_atom_site_symmetry_multiplicity
_atom_site_Wyckoff_symbol
_atom_site_fract_x
_atom_site_fract_y
_atom_site_fract_z
_atom_site_B_iso_or_equiv
_atom_site_occupancy
Ba1 Ba2+ 3 j 0.335(1) 0.012(1) 0 0.3(1) 1.
Ba2 Ba2+ 3 k -.004(1) 0.310(1) 0.5 0.3(1) 1.
Ba3 Ba2+ 6 l 0.327(1) 0.335(1) 0.256(1) 0.3(1) 1.
Co1 Co3+ 2 g 0 0 0.134(1) 0.5(1) 1.
Co2 Co3+ 2 g 0 0 0.625(1) 0.5(1) 1.
Co3 Co3+ 2 i 0.6667 0.3333 0.376(1) 0.5(1) 1.
Co4 Co3+ 2 i 0.6667 0.3333 0.136(1) 0.5(1) 1.
C1 C4+ 1 d 0.3333 0.6667 0.5 0.62(5) 0.78(2)
C2 C4+ 2 h 0.3333 0.6667 0.187(7) 0.62(5) 0.80(2)
O1 O2- 6 l 0.848(1) 0.847(1) 0.250(1) 0.62(5) 1.
O2 O2- 3 k 0.848(1) 0.001(1) 0.5 0.62(5) 1.
O3 O2- 3 j 0.001(1) 0.847(1) 0 0.62(5) 1.
O4 O2- 3 k 0.516(1) 0.340(1) 0.5 0.62(5) 1.
O5 O2- 6 l 0.520(1) 0.184(1) 0.252(1) 0.62(5) 1.
O6 O2- 3 j 0.657(1) 0.173(1) 0 0.62(5) 1.
O7 O2- 3 k 0.322(2) 0.523(3) 0.5 0.62(5) 0.78(1)
O8 O2- 6 l 0.203(2) 0.529(2) 0.187(7) 0.62(5) 0.80(1)
#End of TTdata_89999-ICSD

File: packages/rmc-discord/rmc_discord-0.0.3-cp37-cp37m-win_amd64.whl/disorder/tests/data/Tb2Ir3Ga9.cif

#======================================================================
# CRYSTAL DATA
#----------------------------------------------------------------------
data_VESTA_phase_1

_chemical_name_common                  ''
_cell_length_a                         13.011(2)
_cell_length_b                         7.5420(10)
_cell_length_c                         9.4520(10)
_cell_angle_alpha                      90.000000
_cell_angle_beta                       90.000000
_cell_angle_gamma                      90.000000
_cell_volume                           927.514871
_space_group_name_H-M_alt              'C m c m'
_space_group_IT_number                 63

loop_
_space_group_symop_operation_xyz
   'x, y, z'
   '-x, -y, -z'
   '-x, -y, z+1/2'
   'x, y, -z+1/2'
   '-x, y, -z+1/2'
   'x, -y, z+1/2'
   'x, -y, -z'
   '-x, y, z'
   'x+1/2, y+1/2, z'
   '-x+1/2, -y+1/2, -z'
   '-x+1/2, -y+1/2, z+1/2'
   'x+1/2, y+1/2, -z+1/2'
   '-x+1/2, y+1/2, -z+1/2'
   'x+1/2, -y+1/2, z+1/2'
   'x+1/2, -y+1/2, -z'
   '-x+1/2, y+1/2, z'

loop_
   _atom_site_label
   _atom_site_occupancy
   _atom_site_fract_x
   _atom_site_fract_y
   _atom_site_fract_z
   _atom_site_adp_type
   _atom_site_U_iso_or_equiv
   _atom_site_type_symbol
   Ga1         1.0     0.166500     0.167700     0.071500    Uiso  1.000000 Ga
   Ga2         1.0     0.106600     0.442200     0.250000    Uiso  1.000000 Ga
   Tb3         1.0     0.335600     0.332400     0.250000    Uiso  1.000000 Tb
   Ga4         1.0     0.000000     0.334500     0.557200    Uiso  1.000000 Ga
   Ir5         1.0     0.328600     0.000000     0.000000    Uiso  1.000000 Ir
   Ga6         1.0     0.000000     0.121600     0.250000    Uiso  1.000000 Ga
   Ir7         1.0     0.000000     0.000000     0.000000    Uiso  1.000000 Ir

File: packages/rmc-discord/rmc_discord-0.0.3-cp37-cp37m-win_amd64.whl/disorder/tests/data/chlorastrolite.cif
data_global
_chemical_name_mineral 'Pumpellyite-(Mg)'
loop_
_publ_author_name
'Artioli G'
'Geiger C A'
_journal_name_full 'Physics and Chemistry of Minerals'
_journal_volume 20 
_journal_year 1994
_journal_page_first 443
_journal_page_last 453
_publ_section_title
;
 The crystal chemistry of pumpellyite: An X-ray Rietveld
 refinement and 57Fe Mossbauer study
 Note: sample K1
;
_database_code_amcsd 0007760
_chemical_compound_source 'Keweenawan, Michigan'
_chemical_formula_sum 'Si3 Al2.272 Fe.358 Mg.373 Ca2 O14 H4'
_cell_length_a 8.8192
_cell_length_b 5.9192
_cell_length_c 19.1274
_cell_angle_alpha 90
_cell_angle_beta 97.446
_cell_angle_gamma 90
_cell_volume 990.080
_exptl_crystal_density_diffrn      3.239
_symmetry_space_group_name_H-M 'A 1 2/m 1'
loop_
_space_group_symop_operation_xyz
  'x,y,z'
  'x,1/2+y,1/2+z'
  '-x,y,-z'
  '-x,1/2+y,1/2-z'
  'x,-y,z'
  'x,1/2-y,1/2+z'
  '-x,-y,-z'
  '-x,1/2-y,1/2-z'
loop_
_atom_site_label
_atom_site_fract_x
_atom_site_fract_y
_atom_site_fract_z
_atom_site_occupancy
_atom_site_U_iso_or_equiv
Si1   0.05080   0.00000   0.09090   1.00000   0.00800
Si2   0.16720   0.00000   0.24890   1.00000   0.00800
Si3   0.46450   0.00000   0.40140   1.00000   0.00800
AlX   0.50000   0.25000   0.25000   0.50000   0.02300
FeX   0.50000   0.25000   0.25000   0.13000   0.02300
MgX   0.50000   0.25000   0.25000   0.37300   0.02300
AlY   0.25410   0.24200   0.49760   0.88600   0.02300
FeY   0.25410   0.24200   0.49760   0.11400   0.02300
Ca1   0.24740   0.50000   0.33880   1.00000   0.01500
Ca2   0.18780   0.50000   0.15540   1.00000   0.01400
O1   0.13350   0.22400   0.07210   1.00000   0.01040
O2   0.26790   0.22500   0.24170   1.00000   0.01040
O3   0.37360   0.22000   0.41680   1.00000   0.01040
O4   0.13600   0.50000   0.44530   1.00000   0.01040
O-H5   0.12800   0.00000   0.45680   1.00000   0.01040
O6   0.36800   0.50000   0.04580   1.00000   0.01040
O-H7   0.37000   0.00000   0.03680   1.00000   0.01040
O8   0.03500   0.00000   0.17300   1.00000   0.01040
O9   0.48500   0.50000   0.17720   1.00000   0.01040
O-H10   0.07000   0.00000   0.31350   1.00000   0.01040
O-H11   0.50100   0.50000   0.31220   1.00000   0.01040

File: packages/rmc-discord/rmc_discord-0.0.3-cp37-cp37m-win_amd64.whl/disorder/tests/data/copper.cif
# generated using pymatgen
data_Cu
_symmetry_space_group_name_H-M   Fm-3m
_cell_length_a   3.62126200
_cell_length_b   3.62126200
_cell_length_c   3.62126200
_cell_angle_alpha   90.00000000
_cell_angle_beta   90.00000000
_cell_angle_gamma   90.00000000
_symmetry_Int_Tables_number   225
_chemical_formula_structural   Cu
_chemical_formula_sum   Cu4
_cell_volume   47.48755856
_cell_formula_units_Z   4
loop_
 _symmetry_equiv_pos_site_id
 _symmetry_equiv_pos_as_xyz
  1  'x, y, z'
  2  '-x, -y, -z'
  3  '-y, x, z'
  4  'y, -x, -z'
  5  '-x, -y, z'
  6  'x, y, -z'
  7  'y, -x, z'
  8  '-y, x, -z'
  9  'x, -y, -z'
  10  '-x, y, z'
  11  '-y, -x, -z'
  12  'y, x, z'
  13  '-x, y, -z'
  14  'x, -y, z'
  15  'y, x, -z'
  16  '-y, -x, z'
  17  'z, x, y'
  18  '-z, -x, -y'
  19  'z, -y, x'
  20  '-z, y, -x'
  21  'z, -x, -y'
  22  '-z, x, y'
  23  'z, y, -x'
  24  '-z, -y, x'
  25  '-z, x, -y'
  26  'z, -x, y'
  27  '-z, -y, -x'
  28  'z, y, x'
  29  '-z, -x, y'
  30  'z, x, -y'
  31  '-z, y, x'
  32  'z, -y, -x'
  33  'y, z, x'
  34  '-y, -z, -x'
  35  'x, z, -y'
  36  '-x, -z, y'
  37  '-y, z, -x'
  38  'y, -z, x'
  39  '-x, z, y'
  40  'x, -z, -y'
  41  '-y, -z, x'
  42  'y, z, -x'
  43  '-x, -z, -y'
  44  'x, z, y'
  45  'y, -z, -x'
  46  '-y, z, x'
  47  'x, -z, y'
  48  '-x, z, -y'
  49  'x+1/2, y+1/2, z'
  50  '-x+1/2, -y+1/2, -z'
  51  '-y+1/2, x+1/2, z'
  52  'y+1/2, -x+1/2, -z'
  53  '-x+1/2, -y+1/2, z'
  54  'x+1/2, y+1/2, -z'
  55  'y+1/2, -x+1/2, z'
  56  '-y+1/2, x+1/2, -z'
  57  'x+1/2, -y+1/2, -z'
  58  '-x+1/2, y+1/2, z'
  59  '-y+1/2, -x+1/2, -z'
  60  'y+1/2, x+1/2, z'
  61  '-x+1/2, y+1/2, -z'
  62  'x+1/2, -y+1/2, z'
  63  'y+1/2, x+1/2, -z'
  64  '-y+1/2, -x+1/2, z'
  65  'z+1/2, x+1/2, y'
  66  '-z+1/2, -x+1/2, -y'
  67  'z+1/2, -y+1/2, x'
  68  '-z+1/2, y+1/2, -x'
  69  'z+1/2, -x+1/2, -y'
  70  '-z+1/2, x+1/2, y'
  71  'z+1/2, y+1/2, -x'
  72  '-z+1/2, -y+1/2, x'
  73  '-z+1/2, x+1/2, -y'
  74  'z+1/2, -x+1/2, y'
  75  '-z+1/2, -y+1/2, -x'
  76  'z+1/2, y+1/2, x'
  77  '-z+1/2, -x+1/2, y'
  78  'z+1/2, x+1/2, -y'
  79  '-z+1/2, y+1/2, x'
  80  'z+1/2, -y+1/2, -x'
  81  'y+1/2, z+1/2, x'
  82  '-y+1/2, -z+1/2, -x'
  83  'x+1/2, z+1/2, -y'
  84  '-x+1/2, -z+1/2, y'
  85  '-y+1/2, z+1/2, -x'
  86  'y+1/2, -z+1/2, x'
  87  '-x+1/2, z+1/2, y'
  88  'x+1/2, -z+1/2, -y'
  89  '-y+1/2, -z+1/2, x'
  90  'y+1/2, z+1/2, -x'
  91  '-x+1/2, -z+1/2, -y'
  92  'x+1/2, z+1/2, y'
  93  'y+1/2, -z+1/2, -x'
  94  '-y+1/2, z+1/2, x'
  95  'x+1/2, -z+1/2, y'
  96  '-x+1/2, z+1/2, -y'
  97  'x+1/2, y, z+1/2'
  98  '-x+1/2, -y, -z+1/2'
  99  '-y+1/2, x, z+1/2'
  100  'y+1/2, -x, -z+1/2'
  101  '-x+1/2, -y, z+1/2'
  102  'x+1/2, y, -z+1/2'
  103  'y+1/2, -x, z+1/2'
  104  '-y+1/2, x, -z+1/2'
  105  'x+1/2, -y, -z+1/2'
  106  '-x+1/2, y, z+1/2'
  107  '-y+1/2, -x, -z+1/2'
  108  'y+1/2, x, z+1/2'
  109  '-x+1/2, y, -z+1/2'
  110  'x+1/2, -y, z+1/2'
  111  'y+1/2, x, -z+1/2'
  112  '-y+1/2, -x, z+1/2'
  113  'z+1/2, x, y+1/2'
  114  '-z+1/2, -x, -y+1/2'
  115  'z+1/2, -y, x+1/2'
  116  '-z+1/2, y, -x+1/2'
  117  'z+1/2, -x, -y+1/2'
  118  '-z+1/2, x, y+1/2'
  119  'z+1/2, y, -x+1/2'
  120  '-z+1/2, -y, x+1/2'
  121  '-z+1/2, x, -y+1/2'
  122  'z+1/2, -x, y+1/2'
  123  '-z+1/2, -y, -x+1/2'
  124  'z+1/2, y, x+1/2'
  125  '-z+1/2, -x, y+1/2'
  126  'z+1/2, x, -y+1/2'
  127  '-z+1/2, y, x+1/2'
  128  'z+1/2, -y, -x+1/2'
  129  'y+1/2, z, x+1/2'
  130  '-y+1/2, -z, -x+1/2'
  131  'x+1/2, z, -y+1/2'
  132  '-x+1/2, -z, y+1/2'
  133  '-y+1/2, z, -x+1/2'
  134  'y+1/2, -z, x+1/2'
  135  '-x+1/2, z, y+1/2'
  136  'x+1/2, -z, -y+1/2'
  137  '-y+1/2, -z, x+1/2'
  138  'y+1/2, z, -x+1/2'
  139  '-x+1/2, -z, -y+1/2'
  140  'x+1/2, z, y+1/2'
  141  'y+1/2, -z, -x+1/2'
  142  '-y+1/2, z, x+1/2'
  143  'x+1/2, -z, y+1/2'
  144  '-x+1/2, z, -y+1/2'
  145  'x, y+1/2, z+1/2'
  146  '-x, -y+1/2, -z+1/2'
  147  '-y, x+1/2, z+1/2'
  148  'y, -x+1/2, -z+1/2'
  149  '-x, -y+1/2, z+1/2'
  150  'x, y+1/2, -z+1/2'
  151  'y, -x+1/2, z+1/2'
  152  '-y, x+1/2, -z+1/2'
  153  'x, -y+1/2, -z+1/2'
  154  '-x, y+1/2, z+1/2'
  155  '-y, -x+1/2, -z+1/2'
  156  'y, x+1/2, z+1/2'
  157  '-x, y+1/2, -z+1/2'
  158  'x, -y+1/2, z+1/2'
  159  'y, x+1/2, -z+1/2'
  160  '-y, -x+1/2, z+1/2'
  161  'z, x+1/2, y+1/2'
  162  '-z, -x+1/2, -y+1/2'
  163  'z, -y+1/2, x+1/2'
  164  '-z, y+1/2, -x+1/2'
  165  'z, -x+1/2, -y+1/2'
  166  '-z, x+1/2, y+1/2'
  167  'z, y+1/2, -x+1/2'
  168  '-z, -y+1/2, x+1/2'
  169  '-z, x+1/2, -y+1/2'
  170  'z, -x+1/2, y+1/2'
  171  '-z, -y+1/2, -x+1/2'
  172  'z, y+1/2, x+1/2'
  173  '-z, -x+1/2, y+1/2'
  174  'z, x+1/2, -y+1/2'
  175  '-z, y+1/2, x+1/2'
  176  'z, -y+1/2, -x+1/2'
  177  'y, z+1/2, x+1/2'
  178  '-y, -z+1/2, -x+1/2'
  179  'x, z+1/2, -y+1/2'
  180  '-x, -z+1/2, y+1/2'
  181  '-y, z+1/2, -x+1/2'
  182  'y, -z+1/2, x+1/2'
  183  '-x, z+1/2, y+1/2'
  184  'x, -z+1/2, -y+1/2'
  185  '-y, -z+1/2, x+1/2'
  186  'y, z+1/2, -x+1/2'
  187  '-x, -z+1/2, -y+1/2'
  188  'x, z+1/2, y+1/2'
  189  'y, -z+1/2, -x+1/2'
  190  '-y, z+1/2, x+1/2'
  191  'x, -z+1/2, y+1/2'
  192  '-x, z+1/2, -y+1/2'
loop_
 _atom_site_type_symbol
 _atom_site_label
 _atom_site_symmetry_multiplicity
 _atom_site_fract_x
 _atom_site_fract_y
 _atom_site_fract_z
 _atom_site_occupancy
  Cu  Cu0  4  0.00000000  0.00000000  0.00000000  1

File: packages/rmc-discord/rmc_discord-0.0.3-cp38-cp38-win_amd64.whl/disorder/tests/data/CaTiOSiO4.cif
data_global
_chemical_name_mineral 'Titanite'
loop_
_publ_author_name
'Speer J A'
'Gibbs G V'
_journal_name_full 'American Mineralogist'
_journal_volume 61 
_journal_year 1976
_journal_page_first 238
_journal_page_last 247
_publ_section_title
;
 The crystal structure of synthetic titanite, CaTiOSiO4, and the domain textures
 of natural titanites
;
_database_code_amcsd 0000500
_chemical_formula_sum 'Ca Ti Si O5'
_cell_length_a 7.069
_cell_length_b 8.722
_cell_length_c 6.566
_cell_angle_alpha 90
_cell_angle_beta 113.86
_cell_angle_gamma 90
_cell_volume 370.234
_exptl_crystal_density_diffrn      3.517
_symmetry_space_group_name_H-M 'P 1 21/a 1'
loop_
_space_group_symop_operation_xyz
  'x,y,z'
  '1/2+x,1/2-y,z'
  '1/2-x,1/2+y,-z'
  '-x,-y,-z'
loop_
_atom_site_label
_atom_site_fract_x
_atom_site_fract_y
_atom_site_fract_z
Ca   0.24240   0.91840   0.75120
Ti   0.51340   0.75420   0.24950
Si   0.74860   0.93300   0.74900
O1   0.74990   0.82020   0.25020
O2   0.91080   0.81620   0.93470
O3   0.38270   0.96080   0.14590
O4   0.91220   0.31650   0.43680
O5   0.38130   0.46010   0.64680
loop_
_atom_site_aniso_label
_atom_site_aniso_U_11
_atom_site_aniso_U_22
_atom_site_aniso_U_33
_atom_site_aniso_U_12
_atom_site_aniso_U_13
_atom_site_aniso_U_23
Ca 0.02200 0.00497 0.00537 0.00069 -0.00098 0.00029
Ti 0.00737 0.00451 0.00327 0.00031 0.00126 0.00027
Si 0.00474 0.00258 0.00192 -0.00029 0.00092 0.00003
O1 0.00874 0.00736 0.01253 0.00109 0.00680 0.00122
O2 0.01196 0.00856 0.00495 0.00071 0.00035 0.00019
O3 0.00938 0.01064 0.00510 0.00120 0.00210 0.00125
O4 0.01211 0.00863 0.00356 0.00157 0.00112 0.00103
O5 0.00828 0.00663 0.00590 0.00166 0.00153 0.00175

File: packages/rmc-discord/rmc_discord-0.0.3-cp38-cp38-win_amd64.whl/disorder/tests/data/Cu3Au.cif
data_global
_chemical_name_mineral 'Auricupride'
loop_
_publ_author_name
'Megaw H D'
_journal_name_full 'Crystal Structures'
_journal_volume 1973 
_journal_year 1973
_journal_page_first 89
_journal_page_last 90
_publ_section_title
;
 Copper-gold alloy, Cu3Au
;
_database_code_amcsd 0011894
_chemical_formula_sum 'Au Cu3'
_cell_length_a 3.74
_cell_length_b 3.74
_cell_length_c 3.74
_cell_angle_alpha 90
_cell_angle_beta 90
_cell_angle_gamma 90
_cell_volume 52.314
_exptl_crystal_density_diffrn     12.303
_symmetry_space_group_name_H-M 'P m 3 m'
loop_
_space_group_symop_operation_xyz
  'x,y,z'
  'z,-x,y'
  '-y,z,-x'
  'x,-y,z'
  '-z,x,-y'
  'y,-z,x'
  '-x,y,-z'
  'x,-z,-y'
  '-z,y,x'
  'y,-x,-z'
  '-x,z,y'
  'z,-y,-x'
  '-y,x,z'
  'x,z,y'
  '-z,-y,-x'
  'y,x,z'
  '-x,-z,-y'
  'z,y,x'
  '-y,-x,-z'
  'z,x,-y'
  '-y,-z,x'
  'x,y,-z'
  '-z,-x,y'
  'y,z,-x'
  '-x,-y,z'
  '-z,x,y'
  'y,-z,-x'
  '-x,y,z'
  'z,-x,-y'
  '-y,z,x'
  'x,-y,-z'
  '-x,z,-y'
  'z,-y,x'
  '-y,x,-z'
  'x,-z,y'
  '-z,y,-x'
  'y,-x,z'
  '-x,-z,y'
  'z,y,-x'
  '-y,-x,z'
  'x,z,-y'
  '-z,-y,x'
  'y,x,-z'
  '-z,-x,-y'
  'y,z,x'
  '-x,-y,-z'
  'z,x,y'
  '-y,-z,-x'
loop_
_atom_site_label
_atom_site_fract_x
_atom_site_fract_y
_atom_site_fract_z
Au   0.00000   0.00000   0.00000
Cu   0.00000   0.50000   0.50000

File: packages/rmc-discord/rmc_discord-0.0.3-cp38-cp38-win_amd64.whl/disorder/tests/data/H2O.cif
data_global
_chemical_name_mineral 'Ice Ih deuterated'
loop_
_publ_author_name
'Peterson S'
'Levy H'
_journal_name_full 'Acta Crystallographica'
_journal_volume 10 
_journal_year 1957
_journal_page_first 70
_journal_page_last 76
_publ_section_title
;
 A Single-Crystal Neutron Diffraction Study of Heavy Ice
 _cod_database_code 1008748
;
_database_code_amcsd 0016627
_chemical_formula_sum 'O D2'
_cell_length_a 4.513
_cell_length_b 4.513
_cell_length_c 7.355
_cell_angle_alpha 90
_cell_angle_beta 90
_cell_angle_gamma 120
_cell_volume 129.731
_exptl_crystal_density_diffrn      1.025
_symmetry_space_group_name_H-M 'P 63/m m c'
loop_
_space_group_symop_operation_xyz
  'x,y,z'
  '-x,-x+y,1/2+z'
  'x,x-y,1/2-z'
  '-x+y,-x,1/2-z'
  'x-y,x,1/2+z'
  '-y,-x,z'
  'y,x,-z'
  'y,-x+y,-z'
  '-y,x-y,z'
  'x-y,-y,1/2+z'
  '-x+y,y,1/2-z'
  'x,y,1/2-z'
  '-x,-y,1/2+z'
  'x,x-y,z'
  '-x,-x+y,-z'
  'x-y,x,-z'
  '-x+y,-x,z'
  'y,x,1/2+z'
  '-y,-x,1/2-z'
  '-y,x-y,1/2-z'
  'y,-x+y,1/2+z'
  '-x+y,y,z'
  'x-y,-y,-z'
  '-x,-y,-z'
loop_
_atom_site_label
_atom_site_fract_x
_atom_site_fract_y
_atom_site_fract_z
_atom_site_occupancy
O1   0.33333   0.66667   0.06290   1.00000
D1   0.33333   0.66667   0.19890   0.50000
D2   0.45510   0.91020   0.01820   0.50000
loop_
_atom_site_aniso_label
_atom_site_aniso_U_11
_atom_site_aniso_U_22
_atom_site_aniso_U_33
_atom_site_aniso_U_12
_atom_site_aniso_U_13
_atom_site_aniso_U_23
O1 1.84952 1.84952 6.54988 0.92863 0.00000 0.00000
D1 2.49957 2.49957 8.13939 1.25365 0.00000 0.00000
D2 2.55374 2.16681 8.35864 1.08340 0.34951 0.69902
